Repository: kevezk/wafer-defect-cnn

# 웨이퍼 맵 불량 패턴 판별과 로트 단위 이상 감지

실제 반도체 생산 라인의 웨이퍼 맵 공개 데이터(WM-811K)로 CNN을 학습해 불량 패턴 9종을 판별하고, 81만 장 전체를 로트 단위로 묶어 SPC 관리도로 이상 로트를 찾은 프로젝트입니다. 수율 엔지니어가 하는 일(패턴 분류 → 판단 근거 확인 → 로트 감시 → 자동/검토 분류 운영)을 공개 데이터로 축소해 구현했습니다.

**[판별 앱 열기](https://kevezk.github.io/wafer-defect-cnn/)** · [노트북](notebooks/wafer_cnn.ipynb) · [면접 대비 자료](PORTFOLIO.md)

## 핵심 결과

| 항목 | 결과 |
|---|---|
| 불량 패턴 분류 (평가 웨이퍼 7,104장) | 정확도 **92.4%**, Macro F1 **0.894** (기본 모델 88.2%, 0.79) |
| 가장 어려운 패턴 Scratch | 정답률 4% → 45% → **81%** (증강 → 해상도 → 앙상블) |
| 로트 단위 이상 감지 (811,457장, 로트 39,987개) | Laney p' 관리도로 이상 로트 **1,325개(3.3%)** 검출. 일반 p 관리도는 50%를 잘못 경보 |
| 자동/검토 분류 | 확률 90% 이상만 자동 처리 시 **73%**를 정확도 **98.7%**로 처리, 오분류의 **87%**는 검토로 분리 |

### 개선 단계별 성능

| 모델 | 정확도 | Macro F1 | Scratch | Loc | Donut |
|---|---|---|---|---|---|
| 32×32, 증강 전 | 88.2% | 0.792 | 4% | 77% | 80% |
| 32×32, 소수 패턴 증강 | 87.6% | 0.819 | 36% | 57% | 93% |
| 64×64, 증강 | 90.8% | 0.851 | 45% | 74% | 95% |
| 64×64, 깊은 모델 | 89.1% | 0.855 | 88% | 60% | 72% |
| **최종: 64×64 기본 + 깊은 모델 앙상블** | **92.4%** | **0.894** | **81%** | **70%** | **95%** |

## 무엇을 했나

### 1. 데이터와 전처리
- WM-811K: 실제 생산 라인 웨이퍼 맵 811,457장 중 전문가가 패턴을 붙인 172,950장 사용. 85%가 none(패턴 없음)이고 가장 적은 Near-full은 149장
- 맵 크기가 346가지라 64×64로 통일(최근접 보간, 0/1/2 값 유지), none은 1만 장만 사용, 패턴 비율을 유지해 학습:평가 = 8:2
- 2,000장 미만 패턴은 회전·뒤집기로 증강 (웨이퍼는 원형이라 회전해도 패턴 의미 유지)

### 2. 판단 근거 확인 (Grad-CAM)
Scratch는 긁힘 선, Edge 계열은 가장자리 불량을 보고 판단해 공정 관점에서 타당했습니다. 반면 기본 모델은 Center를 불량 덩어리보다 주변의 깨끗한 영역으로 구분했습니다(불량 집중도 0.65).

### 3. 로트 단위 SPC
- 주 지표는 **로트 die 불량률**(측정값, 모델과 무관). 로트당 die가 수만 개라 일반 p 관리도는 한계가 너무 좁아 로트의 50%를 이상으로 잡음 → **Laney p' 관리도**로 로트 간 변동을 반영
- 가장 긴 이상 구간: lot3237~3290의 연속 54개 로트(die 불량률 61%, 주로 Random)
- die 불량률 관리도는 Near-full·Random 같은 전면 불량은 잘 잡지만 Scratch·Loc 같은 국소 패턴은 거의 못 잡음 → 패턴 분류가 관리도를 보완해야 하는 이유

### 4. 모델을 그대로 믿으면 안 되는 경우
라벨 없는 웨이퍼 63만 장에 모델을 적용하자 45%를 불량 패턴으로, 23%를 Scratch로 판별했습니다. 이 웨이퍼들은 불량률 분포가 다르고(중앙값 5.3% vs 10.6%) 확신도 98% 이상 비율도 20%(라벨 있는 웨이퍼 64%)에 그쳤습니다. 그래서 관리도는 측정값으로 그리고, 모델 판별은 확신도가 높을 때만 썼습니다. 학습 때 못 본 특이한 칩 배치(lot26217)는 확신도 98% 이상으로도 틀렸습니다.

### 5. 자동/검토 분류 설계
보정 곡선으로 확률과 실제 정답률을 비교하고, 기준값별 자동 처리 비율과 정확도를 계산해 운영 기준을 정했습니다. 추천 기준(90%)에서 Scratch는 86%, Loc은 69%가 검토로 넘어가고 Edge-Ring은 5%만 넘어갑니다.

### 6. Scratch 개선 실험
| 방법 | 결과 |
|---|---|
| 불량 보존 축소 (축소 시 불량 die를 지우지 않음) | 효과 없음 (45% → 46%). 해상도가 주원인이 아님을 확인 |
| 깊은 모델 (합성곱 8층 + 배치 정규화) | Scratch 88%로 크게 개선, 대신 none·Donut 하락, 학습 불안정 |
| 기본 + 깊은 모델 앙상블 | 강점이 다른 두 모델의 평균으로 전체 최고 성능 → 최종 모델 |

## 실행 방법

1. Kaggle에서 WM-811K 데이터셋(`LSWMD.pkl`, 압축 약 150MB)을 내려받습니다. 원본 데이터는 이 저장소에 포함하지 않았습니다.
2. [Google Colab](https://colab.research.google.com)에서 `notebooks/wafer_cnn.ipynb`를 열고 **런타임 → 런타임 유형 변경 → GPU**를 고릅니다.
3. **모두 실행** 후 첫 칸의 업로드 버튼으로 zip을 올리면 ①~⑬ 단계가 순서대로 실행됩니다. CPU만으로는 전체 약 1시간 30분, GPU면 훨씬 짧습니다. 같은 코드라도 실행 환경(특히 GPU)에 따라 수치가 조금 달라질 수 있습니다.

학습된 모델만 쓰려면:

```python
import torch
base = WaferCNN(s=64); base.load_state_dict(torch.load('models/wafer_cnn_base64.pt'))   # 노트북 ④의 구조
deep = DeepCNN(s=64);  deep.load_state_dict(torch.load('models/wafer_cnn_deep64.pt'))  # 노트북 ⑫의 구조

# 최종 판별 = 두 모델 softmax 확률의 평균
```

## 저장소 구조

```
index.html          판별 앱 (GitHub Pages로 공개, 모델이 브라우저에서 직접 계산)
notebooks/          Colab에서 처음부터 끝까지 재현하는 노트북
models/             학습된 모델 가중치 (64×64 기본, 64×64 깊은 모델)
src/                실제 실행한 파이프라인 스크립트 (전처리, 학습, Grad-CAM, 로트 SPC, 보정, 앱 빌드)
results/            모델별 성능, 보정, 로트 SPC 결과 (JSON)
figures/            보고서·README 그림
PORTFOLIO.md        이력서용 설명과 면접 예상 질문
```

## 내 역할과 AI 활용

이 프로젝트는 생성형 AI(Claude)를 써서 프롬프트 10회 안에 만들었습니다. 코드 작성과 실행은 AI가 했고, 저는 다음을 맡았습니다.
- 주제와 데이터 선정: 합성 데이터 대신 실제 공정 데이터(WM-811K)를 쓰기로 결정
- 단계 설계: 패턴 분류에서 끝내지 않고 Grad-CAM, 로트 SPC, 자동/검토 분류까지 수율 관리 흐름으로 확장
- 결과 검토: 처음 만든 로트 관리도가 모델 오류로 채워진 것을 확인하고 측정값 기반으로 바꾸는 판단, 해상도 비교와 개선 실험 방향 결정

## 한계

- 라벨은 패턴만 알려 주고 공정·장비 정보가 없어, 의심 공정은 일반 지식으로 연결했습니다.
- 웨이퍼당 라벨이 하나라 패턴이 섞인 웨이퍼를 표현하지 못합니다.
- 칩 크기가 다른 제품이 섞여 있는데 관리도를 하나로 그렸고, 로트 번호가 실제 시간 순서인지 알 수 없습니다.
- 앙상블은 평가 데이터 결과를 보고 골라 수치가 조금 낙관적일 수 있습니다. 로트 분석의 패턴 판별은 64×64 기본 모델로 했습니다.
- 2015년 공개 데이터라 최신 공정과 차이가 있을 수 있습니다.

## 참고

- M.-J. Wu, J.-S. R. Jang, J.-L. Chen, "Wafer Map Failure Pattern Recognition and Similarity Ranking for Large-Scale Data Sets," *IEEE Transactions on Semiconductor Manufacturing*, 28(1), 1–12, 2015.
- D. B. Laney, "Improved control charts for attributes," *Quality Engineering*, 14(4), 531–537, 2002.
- R. R. Selvaraju et al., "Grad-CAM: Visual Explanations from Deep Networks via Gradient-based Localization," *ICCV*, 2017.

File: results/aug.json
{
 "mode": "aug",
 "n_train": 31583,
 "acc": 0.8759853603603603,
 "macro_f1": 0.8191852079159772,
 "per_class_recall": {
  "none": 0.917,
  "Center": 0.9208381839348079,
  "Donut": 0.9279279279279279,
  "Edge-Loc": 0.8998073217726397,
  "Edge-Ring": 0.96849173553719,
  "Loc": 0.5730180806675939,
  "Random": 0.9190751445086706,
  "Scratch": 0.35714285714285715,
  "Near-full": 1.0
 },
 "confusion": [
  [
   1834,
   27,
   1,
   74,
   6,
   16,
   0,
   42,
   0
  ],
  [
   43,
   791,
   7,
   3,
   1,
   6,
   3,
   4,
   1
  ],
  [
   0,
   0,
   103,
   1,
   0,
   5,
   2,
   0,
   0
  ],
  [
   44,
   1,
   2,
   934,
   29,
   12,
   7,
   9,
   0
  ],
  [
   6,
   1,
   0,
   54,
   1875,
   0,
   0,
   0,
   0
  ],
  [
   58,
   29,
   21,
   110,
   2,
   412,
   8,
   78,
   1
  ],
  [
   0,
   3,
   2,
   6,
   0,
   2,
   159,
   0,
   1
  ],
  [
   83,
   6,
   0,
   23,
   2,
   39,
   0,
   85,
   0
  ],
  [
   0,
   0,
   0,
   0,
   0,
   0,
   0,
   0,
   30
  ]
 ],
 "history": [
  {
   "epoch": 1,
   "train_loss": 1.2207335531117098,
   "val_loss": 0.8453425765037537,
   "val_acc": 0.7044334975369458
  },
  {
   "epoch": 2,
   "train_loss": 0.7654303645116096,
   "val_loss": 0.7017897367477417,
   "val_acc": 0.747009148486981
  },
  {
   "epoch": 3,
   "train_loss": 0.6407637082405254,
   "val_loss": 0.5540829300880432,
   "val_acc": 0.8050668543279381
  },
  {
   "epoch": 4,
   "train_loss": 0.5585181599907699,
   "val_loss": 0.5099738836288452,
   "val_acc": 0.8226600985221675
  },
  {
   "epoch": 5,
   "train_loss": 0.5094466987312344,
   "val_loss": 0.5017519593238831,
   "val_acc": 0.8198451794510908
  },
  {
   "epoch": 6,
   "train_loss": 0.47715274358937115,
   "val_loss": 0.43978777527809143,
   "val_acc": 0.8413089373680507
  },
  {
   "epoch": 7,
   "train_loss": 0.4425198865960467,
   "val_loss": 0.42904728651046753,
   "val_acc": 0.8430682617874736
  },
  {
   "epoch": 8,
   "train_loss": 0.4240270782837341,
   "val_loss": 0.4195394814014435,
   "val_acc": 0.8494018296973962
  },
  {
   "epoch": 9,
   "train_loss": 0.39762728625323274,
   "val_loss": 0.43636882305145264,
   "val_acc": 0.8458831808585503
  },
  {
   "epoch": 10,
   "train_loss": 0.3855637795530783,
   "val_loss": 0.3907896876335144,
   "val_acc": 0.8620689655172413
  },
  {
   "epoch": 11,
   "train_loss": 0.3678676358739974,
   "val_loss": 0.44829893112182617,
   "val_acc": 0.8430682617874736
  },
  {
   "epoch": 12,
   "train_loss": 0.35880356351988724,
   "val_loss": 0.3805527091026306,
   "val_acc": 0.8652357494722027
  },
  {
   "epoch": 13,
   "train_loss": 0.3393116592530516,
   "val_loss": 0.37446755170822144,
   "val_acc": 0.8715693173821253
  },
  {
   "epoch": 14,
   "train_loss": 0.33266118171944814,
   "val_loss": 0.3664114475250244,
   "val_acc": 0.8669950738916257
  },
  {
   "epoch": 15,
   "train_loss": 0.31894853958450803,
   "val_loss": 0.37259188294410706,
   "val_acc": 0.8691062631949331
  }
 ],
 "train_sec": 136.85769867897034,
 "train_counts": [
  7200,
  3091,
  2000,
  3736,
  6969,
  2587,
  2000,
  2000,
  2000
 ]
}

File: results/aug64.json
{
 "mode": "aug",
 "n_train": 31583,
 "acc": 0.9075168918918919,
 "macro_f1": 0.85116698636473,
 "per_class_recall": {
  "none": 0.9555,
  "Center": 0.9313154831199069,
  "Donut": 0.954954954954955,
  "Edge-Loc": 0.8872832369942196,
  "Edge-Ring": 0.9788223140495868,
  "Loc": 0.7371349095966621,
  "Random": 0.8670520231213873,
  "Scratch": 0.4495798319327731,
  "Near-full": 0.9
 },
 "confusion": [
  [
   1911,
   10,
   0,
   31,
   3,
   14,
   0,
   31,
   0
  ],
  [
   32,
   800,
   10,
   1,
   1,
   11,
   4,
   0,
   0
  ],
  [
   0,
   0,
   106,
   0,
   0,
   5,
   0,
   0,
   0
  ],
  [
   41,
   3,
   0,
   921,
   27,
   31,
   9,
   6,
   0
  ],
  [
   3,
   1,
   0,
   36,
   1895,
   1,
   0,
   0,
   0
  ],
  [
   59,
   18,
   17,
   47,
   0,
   530,
   3,
   44,
   1
  ],
  [
   1,
   3,
   3,
   12,
   1,
   2,
   150,
   0,
   1
  ],
  [
   73,
   3,
   2,
   8,
   1,
   44,
   0,
   107,
   0
  ],
  [
   0,
   0,
   0,
   1,
   0,
   0,
   2,
   0,
   27
  ]
 ],
 "history": [
  {
   "epoch": 1,
   "train_loss": 1.0121927421201617,
   "val_loss": 0.652731716632843,
   "val_acc": 0.7741027445460943
  },
  {
   "epoch": 2,
   "train_loss": 0.6057184235148987,
   "val_loss": 0.4924454391002655,
   "val_acc": 0.8318085855031668
  },
  {
   "epoch": 3,
   "train_loss": 0.5141457633362138,
   "val_loss": 0.4340486228466034,
   "val_acc": 0.8560872624912034
  },
  {
   "epoch": 4,
   "train_loss": 0.4543222452238189,
   "val_loss": 0.4231892228126526,
   "val_acc": 0.8483462350457425
  },
  {
   "epoch": 5,
   "train_loss": 0.40616393129681333,
   "val_loss": 0.37092435359954834,
   "val_acc": 0.8736805066854328
  },
  {
   "epoch": 6,
   "train_loss": 0.37190627881528926,
   "val_loss": 0.366108238697052,
   "val_acc": 0.8687543983110485
  },
  {
   "epoch": 7,
   "train_loss": 0.3446728711491264,
   "val_loss": 0.3195297122001648,
   "val_acc": 0.8856439127375088
  },
  {
   "epoch": 8,
   "train_loss": 0.31092503705849217,
   "val_loss": 0.3296884298324585,
   "val_acc": 0.8821252638986629
  },
  {
   "epoch": 9,
   "train_loss": 0.28499051044868084,
   "val_loss": 0.3172329068183899,
   "val_acc": 0.8926812104152005
  },
  {
   "epoch": 10,
   "train_loss": 0.26914257611425335,
   "val_loss": 0.30667024850845337,
   "val_acc": 0.8930330752990852
  },
  {
   "epoch": 11,
   "train_loss": 0.24905299510043294,
   "val_loss": 0.3129209280014038,
   "val_acc": 0.8940886699507389
  },
  {
   "epoch": 12,
   "train_loss": 0.23303838174938646,
   "val_loss": 0.3169037699699402,
   "val_acc": 0.8884588318085855
  },
  {
   "epoch": 13,
   "train_loss": 0.21936871813634318,
   "val_loss": 0.335772305727005,
   "val_acc": 0.890570021111893
  },
  {
   "epoch": 14,
   "train_loss": 0.20538374700457337,
   "val_loss": 0.3138803243637085,
   "val_acc": 0.8958479943701618
  },
  {
   "epoch": 15,
   "train_loss": 0.183452666691875,
   "val_loss": 0.3153814375400543,
   "val_acc": 0.902533427163969
  }
 ],
 "train_sec": 461.7298905849457,
 "train_counts": [
  7200,
  3091,
  2000,
  3736,
  6969,
  2587,
  2000,
  2000,
  2000
 ]
}

File: results/base.json
{
 "mode": "base",
 "n_train": 25573,
 "acc": 0.8823198198198198,
 "macro_f1": 0.7917985619652053,
 "per_class_recall": {
  "none": 0.9155,
  "Center": 0.9324796274738067,
  "Donut": 0.8018018018018018,
  "Edge-Loc": 0.8872832369942196,
  "Edge-Ring": 0.9741735537190083,
  "Loc": 0.7732962447844228,
  "Random": 0.8439306358381503,
  "Scratch": 0.037815126050420166,
  "Near-full": 0.9666666666666667
 },
 "confusion": [
  [
   1831,
   31,
   1,
   64,
   8,
   62,
   0,
   3,
   0
  ],
  [
   32,
   801,
   3,
   3,
   3,
   16,
   0,
   0,
   1
  ],
  [
   0,
   3,
   89,
   1,
   0,
   16,
   2,
   0,
   0
  ],
  [
   47,
   1,
   0,
   921,
   32,
   33,
   3,
   0,
   1
  ],
  [
   4,
   1,
   0,
   44,
   1886,
   1,
   0,
   0,
   0
  ],
  [
   41,
   20,
   7,
   87,
   1,
   556,
   3,
   4,
   0
  ],
  [
   1,
   4,
   2,
   15,
   0,
   5,
   146,
   0,
   0
  ],
  [
   83,
   5,
   0,
   21,
   1,
   119,
   0,
   9,
   0
  ],
  [
   0,
   0,
   0,
   0,
   0,
   0,
   1,
   0,
   29
  ]
 ],
 "history": [
  {
   "epoch": 1,
   "train_loss": 1.2591021904377413,
   "val_loss": 0.806006908416748,
   "val_acc": 0.6917663617171006
  },
  {
   "epoch": 2,
   "train_loss": 0.7573557762244186,
   "val_loss": 0.6396832466125488,
   "val_acc": 0.7772695285010556
  },
  {
   "epoch": 3,
   "train_loss": 0.6315469192902903,
   "val_loss": 0.54483562707901,
   "val_acc": 0.814567206192822
  },
  {
   "epoch": 4,
   "train_loss": 0.5370334470779705,
   "val_loss": 0.4898829460144043,
   "val_acc": 0.8279380717804363
  },
  {
   "epoch": 5,
   "train_loss": 0.4941005778667892,
   "val_loss": 0.4681999087333679,
   "val_acc": 0.840253342716397
  },
  {
   "epoch": 6,
   "train_loss": 0.4620201237269842,
   "val_loss": 0.43326032161712646,
   "val_acc": 0.8448275862068966
  },
  {
   "epoch": 7,
   "train_loss": 0.4288131510680447,
   "val_loss": 0.4226667881011963,
   "val_acc": 0.8479943701618579
  },
  {
   "epoch": 8,
   "train_loss": 0.41075683471109825,
   "val_loss": 0.3996962606906891,
   "val_acc": 0.8557353976073188
  },
  {
   "epoch": 9,
   "train_loss": 0.38641111193020045,
   "val_loss": 0.4043610095977783,
   "val_acc": 0.854679802955665
  },
  {
   "epoch": 10,
   "train_loss": 0.37317187827916215,
   "val_loss": 0.38251793384552,
   "val_acc": 0.8613652357494722
  },
  {
   "epoch": 11,
   "train_loss": 0.35829058365860433,
   "val_loss": 0.3898217976093292,
   "val_acc": 0.8603096410978185
  },
  {
   "epoch": 12,
   "train_loss": 0.3502417186393338,
   "val_loss": 0.37339597940444946,
   "val_acc": 0.8669950738916257
  },
  {
   "epoch": 13,
   "train_loss": 0.3373424439348567,
   "val_loss": 0.3983313739299774,
   "val_acc": 0.8638282899366643
  },
  {
   "epoch": 14,
   "train_loss": 0.32847268393274365,
   "val_loss": 0.3783715069293976,
   "val_acc": 0.8680506685432794
  },
  {
   "epoch": 15,
   "train_loss": 0.3131240681393567,
   "val_loss": 0.3698885142803192,
   "val_acc": 0.870161857846587
  }
 ],
 "train_sec": 109.6362533569336,
 "train_counts": [
  7200,
  3091,
  400,
  3736,
  6969,
  2587,
  624,
  859,
  107
 ]
}

File: results/calib_aug64.json
{
 "tag": "aug64",
 "ece": 0.026693419565924942,
 "calibration": [
  {
   "range": "0.00~0.50",
   "n": 127,
   "mean_conf": 0.4453314244747162,
   "acc": 0.4251968503937008
  },
  {
   "range": "0.50~0.60",
   "n": 226,
   "mean_conf": 0.548304557800293,
   "acc": 0.4823008849557522
  },
  {
   "range": "0.60~0.70",
   "n": 264,
   "mean_conf": 0.6508708000183105,
   "acc": 0.6439393939393939
  },
  {
   "range": "0.70~0.80",
   "n": 300,
   "mean_conf": 0.751907229423523,
   "acc": 0.72
  },
  {
   "range": "0.80~0.90",
   "n": 465,
   "mean_conf": 0.8563454151153564,
   "acc": 0.7612903225806451
  },
  {
   "range": "0.90~0.95",
   "n": 435,
   "mean_conf": 0.9278226494789124,
   "acc": 0.8551724137931035
  },
  {
   "range": "0.95~0.99",
   "n": 1000,
   "mean_conf": 0.974373996257782,
   "acc": 0.929
  },
  {
   "range": "0.99~1.00",
   "n": 4287,
   "mean_conf": 0.9989681839942932,
   "acc": 0.9897364124096104
  }
 ],
 "thresholds": [
  {
   "t": 0,
   "auto_rate": 1.0,
   "auto_acc": 0.9075168918918919,
   "review_n": 0,
   "review_err_share": 0.0,
   "auto_errors": 657,
   "sent_to_review": {
    "none": 0.0,
    "Center": 0.0,
    "Donut": 0.0,
    "Edge-Loc": 0.0,
    "Edge-Ring": 0.0,
    "Loc": 0.0,
    "Random": 0.0,
    "Scratch": 0.0,
    "Near-full": 0.0
   }
  },
  {
   "t": 0.5,
   "auto_rate": 0.9821227477477478,
   "auto_acc": 0.9162964024652429,
   "review_n": 127,
   "review_err_share": 0.1111111111111111,
   "auto_errors": 584,
   "sent_to_review": {
    "none": 0.0175,
    "Center": 0.009313154831199068,
    "Donut": 0.018018018018018018,
    "Edge-Loc": 0.014450867052023121,
    "Edge-Ring": 0.0025826446280991736,
    "Loc": 0.05285118219749652,
    "Random": 0.005780346820809248,
    "Scratch": 0.09663865546218488,
    "Near-full": 0.0
   }
  },
  {
   "t": 0.7,
   "auto_rate": 0.9131475225225225,
   "auto_acc": 0.9425003853861569,
   "review_n": 617,
   "review_err_share": 0.4322678843226788,
   "auto_errors": 373,
   "sent_to_review": {
    "none": 0.0555,
    "Center": 0.051222351571594875,
    "Donut": 0.036036036036036036,
    "Edge-Loc": 0.10789980732177264,
    "Edge-Ring": 0.020144628099173553,
    "Loc": 0.24895688456189152,
    "Random": 0.09248554913294797,
    "Scratch": 0.46218487394957986,
    "Near-full": 0.06666666666666667
   }
  },
  {
   "t": 0.8,
   "auto_rate": 0.8709177927927928,
   "auto_acc": 0.953289154679166,
   "review_n": 917,
   "review_err_share": 0.5601217656012176,
   "auto_errors": 289,
   "sent_to_review": {
    "none": 0.0905,
    "Center": 0.06868451688009314,
    "Donut": 0.09009009009009009,
    "Edge-Loc": 0.1676300578034682,
    "Edge-Ring": 0.030991735537190084,
    "Loc": 0.37273991655076494,
    "Random": 0.10982658959537572,
    "Scratch": 0.6050420168067226,
    "Near-full": 0.06666666666666667
   }
  },
  {
   "t": 0.9,
   "auto_rate": 0.8054617117117117,
   "auto_acc": 0.9688919958056623,
   "review_n": 1382,
   "review_err_share": 0.7290715372907154,
   "auto_errors": 178,
   "sent_to_review": {
    "none": 0.1585,
    "Center": 0.10826542491268917,
    "Donut": 0.14414414414414414,
    "Edge-Loc": 0.2678227360308285,
    "Edge-Ring": 0.04132231404958678,
    "Loc": 0.545201668984701,
    "Random": 0.17341040462427745,
    "Scratch": 0.7226890756302521,
    "Near-full": 0.13333333333333333
   }
  },
  {
   "t": 0.95,
   "auto_rate": 0.7442286036036037,
   "auto_acc": 0.9782485341403443,
   "review_n": 1817,
   "review_err_share": 0.8249619482496194,
   "auto_errors": 115,
   "sent_to_review": {
    "none": 0.236,
    "Center": 0.13736903376018628,
    "Donut": 0.18018018018018017,
    "Edge-Loc": 0.34296724470134876,
    "Edge-Ring": 0.06043388429752066,
    "Loc": 0.6842837273991655,
    "Random": 0.2254335260115607,
    "Scratch": 0.8319327731092437,
    "Near-full": 0.16666666666666666
   }
  },
  {
   "t": 0.98,
   "auto_rate": 0.6599099099099099,
   "auto_acc": 0.984641638225256,
   "review_n": 2416,
   "review_err_share": 0.8904109589041096,
   "auto_errors": 72,
   "sent_to_review": {
    "none": 0.357,
    "Center": 0.18859138533178113,
    "Donut": 0.21621621621621623,
    "Edge-Loc": 0.4903660886319846,
    "Edge-Ring": 0.08057851239669421,
    "Loc": 0.799721835883171,
    "Random": 0.3063583815028902,
    "Scratch": 0.8949579831932774,
    "Near-full": 0.3333333333333333
   }
  },
  {
   "t": 0.99,
   "auto_rate": 0.6034628378378378,
   "auto_acc": 0.9897364124096104,
   "review_n": 2817,
   "review_err_share": 0.9330289193302892,
   "auto_errors": 44,
   "sent_to_review": {
    "none": 0.4405,
    "Center": 0.2351571594877765,
    "Donut": 0.2882882882882883,
    "Edge-Loc": 0.5732177263969171,
    "Edge-Ring": 0.10175619834710743,
    "Loc": 0.8539638386648123,
    "Random": 0.36416184971098264,
    "Scratch": 0.9327731092436975,
    "Near-full": 0.36666666666666664
   }
  }
 ],
 "recommended": 0.98,
 "target_acc": 0.98
}

File: results/calib_ens.json
{
 "tag": "ens",
 "ece": 0.021862801525171283,
 "calibration": [
  {
   "range": "0.00~0.50",
   "n": 234,
   "mean_conf": 0.4420517385005951,
   "acc": 0.452991452991453
  },
  {
   "range": "0.50~0.60",
   "n": 440,
   "mean_conf": 0.5437548756599426,
   "acc": 0.6704545454545454
  },
  {
   "range": "0.60~0.70",
   "n": 334,
   "mean_conf": 0.6495381593704224,
   "acc": 0.7425149700598802
  },
  {
   "range": "0.70~0.80",
   "n": 344,
   "mean_conf": 0.7502712607383728,
   "acc": 0.8284883720930233
  },
  {
   "range": "0.80~0.90",
   "n": 544,
   "mean_conf": 0.8552617430686951,
   "acc": 0.90625
  },
  {
   "range": "0.90~0.95",
   "n": 466,
   "mean_conf": 0.9283993244171143,
   "acc": 0.9356223175965666
  },
  {
   "range": "0.95~0.99",
   "n": 977,
   "mean_conf": 0.9743961095809937,
   "acc": 0.9692937563971341
  },
  {
   "range": "0.99~1.00",
   "n": 3765,
   "mean_conf": 0.9986603260040283,
   "acc": 0.997875166002656
  }
 ],
 "thresholds": [
  {
   "t": 0,
   "auto_rate": 1.0,
   "auto_acc": 0.9244087837837838,
   "review_n": 0,
   "review_err_share": 0.0,
   "auto_errors": 537,
   "sent_to_review": {
    "none": 0.0,
    "Center": 0.0,
    "Donut": 0.0,
    "Edge-Loc": 0.0,
    "Edge-Ring": 0.0,
    "Loc": 0.0,
    "Random": 0.0,
    "Scratch": 0.0,
    "Near-full": 0.0
   }
  },
  {
   "t": 0.5,
   "auto_rate": 0.9670608108108109,
   "auto_acc": 0.9404657933042212,
   "review_n": 234,
   "review_err_share": 0.2383612662942272,
   "auto_errors": 409,
   "sent_to_review": {
    "none": 0.0385,
    "Center": 0.01629802095459837,
    "Donut": 0.04504504504504504,
    "Edge-Loc": 0.018304431599229287,
    "Edge-Ring": 0.0010330578512396695,
    "Loc": 0.11961057023643949,
    "Random": 0.03468208092485549,
    "Scratch": 0.10504201680672269,
    "Near-full": 0.0
   }
  },
  {
   "t": 0.7,
   "auto_rate": 0.8581081081081081,
   "auto_acc": 0.9708005249343832,
   "review_n": 1008,
   "review_err_share": 0.6685288640595903,
   "auto_errors": 178,
   "sent_to_review": {
    "none": 0.1455,
    "Center": 0.08381839348079162,
    "Donut": 0.26126126126126126,
    "Edge-Loc": 0.10886319845857419,
    "Edge-Ring": 0.025826446280991736,
    "Loc": 0.43115438108484005,
    "Random": 0.10982658959537572,
    "Scratch": 0.5126050420168067,
    "Near-full": 0.06666666666666667
   }
  },
  {
   "t": 0.8,
   "auto_rate": 0.8096846846846847,
   "auto_acc": 0.9793115438108484,
   "review_n": 1352,
   "review_err_share": 0.7783985102420856,
   "auto_errors": 119,
   "sent_to_review": {
    "none": 0.205,
    "Center": 0.1140861466821886,
    "Donut": 0.3063063063063063,
    "Edge-Loc": 0.14547206165703275,
    "Edge-Ring": 0.03254132231404959,
    "Loc": 0.5535465924895688,
    "Random": 0.15606936416184972,
    "Scratch": 0.7016806722689075,
    "Near-full": 0.13333333333333333
   }
  },
  {
   "t": 0.9,
   "auto_rate": 0.7331081081081081,
   "auto_acc": 0.9869431643625192,
   "review_n": 1896,
   "review_err_share": 0.8733705772811918,
   "auto_errors": 68,
   "sent_to_review": {
    "none": 0.314,
    "Center": 0.16763678696158324,
    "Donut": 0.35135135135135137,
    "Edge-Loc": 0.24277456647398843,
    "Edge-Ring": 0.04855371900826446,
    "Loc": 0.6912378303198887,
    "Random": 0.18497109826589594,
    "Scratch": 0.8613445378151261,
    "Near-full": 0.16666666666666666
   }
  },
  {
   "t": 0.95,
   "auto_rate": 0.6675112612612613,
   "auto_acc": 0.9919865035849852,
   "review_n": 2362,
   "review_err_share": 0.9292364990689013,
   "auto_errors": 38,
   "sent_to_review": {
    "none": 0.4245,
    "Center": 0.20838183934807916,
    "Donut": 0.44144144144144143,
    "Edge-Loc": 0.3265895953757225,
    "Edge-Ring": 0.059400826446280995,
    "Loc": 0.7927677329624478,
    "Random": 0.21965317919075145,
    "Scratch": 0.9159663865546218,
    "Near-full": 0.16666666666666666
   }
  },
  {
   "t": 0.98,
   "auto_rate": 0.584740990990991,
   "auto_acc": 0.9954260953298026,
   "review_n": 2950,
   "review_err_share": 0.9646182495344506,
   "auto_errors": 19,
   "sent_to_review": {
    "none": 0.5595,
    "Center": 0.27939464493597205,
    "Donut": 0.5135135135135135,
    "Edge-Loc": 0.43834296724470134,
    "Edge-Ring": 0.08316115702479339,
    "Loc": 0.8817802503477051,
    "Random": 0.2658959537572254,
    "Scratch": 0.9621848739495799,
    "Near-full": 0.3
   }
  },
  {
   "t": 0.99,
   "auto_rate": 0.5299831081081081,
   "auto_acc": 0.997875166002656,
   "review_n": 3339,
   "review_err_share": 0.9851024208566108,
   "auto_errors": 8,
   "sent_to_review": {
    "none": 0.6335,
    "Center": 0.32363213038416766,
    "Donut": 0.5675675675675675,
    "Edge-Loc": 0.5491329479768786,
    "Edge-Ring": 0.10020661157024793,
    "Loc": 0.9248956884561892,
    "Random": 0.3352601156069364,
    "Scratch": 0.9789915966386554,
    "Near-full": 0.36666666666666664
   }
  }
 ],
 "recommended": 0.9,
 "target_acc": 0.98
}

File: results/ens.json
{
 "mode": "ensemble(aug64+deep)",
 "n_train": 31583,
 "acc": 0.9244087837837838,
 "macro_f1": 0.8940639120656309,
 "per_class_recall": {
  "none": 0.94,
  "Center": 0.9487776484284052,
  "Donut": 0.9459459459459459,
  "Edge-Loc": 0.9470134874759152,
  "Edge-Ring": 0.9808884297520661,
  "Loc": 0.6954102920723226,
  "Random": 0.9479768786127167,
  "Scratch": 0.8109243697478992,
  "Near-full": 0.9333333333333333
 },
 "confusion": [
  [
   1880,
   10,
   0,
   80,
   3,
   7,
   1,
   19,
   0
  ],
  [
   21,
   815,
   7,
   2,
   1,
   8,
   3,
   1,
   1
  ],
  [
   0,
   0,
   105,
   0,
   0,
   4,
   2,
   0,
   0
  ],
  [
   14,
   2,
   0,
   983,
   23,
   6,
   9,
   0,
   1
  ],
  [
   1,
   0,
   0,
   36,
   1899,
   0,
   0,
   0,
   0
  ],
  [
   47,
   22,
   9,
   93,
   0,
   500,
   10,
   37,
   1
  ],
  [
   1,
   3,
   1,
   2,
   0,
   1,
   164,
   0,
   1
  ],
  [
   26,
   2,
   0,
   7,
   1,
   8,
   1,
   193,
   0
  ],
  [
   0,
   0,
   0,
   0,
   0,
   0,
   2,
   0,
   28
  ]
 ]
}

File: results/exp_deep.json
{
 "mode": "aug",
 "n_train": 31583,
 "acc": 0.890625,
 "macro_f1": 0.8549027423867874,
 "per_class_recall": {
  "none": 0.865,
  "Center": 0.9417927823050058,
  "Donut": 0.7207207207207207,
  "Edge-Loc": 0.9460500963391136,
  "Edge-Ring": 0.9762396694214877,
  "Loc": 0.6008344923504868,
  "Random": 0.9595375722543352,
  "Scratch": 0.8823529411764706,
  "Near-full": 0.9333333333333333
 },
 "confusion": [
  [
   1730,
   15,
   0,
   203,
   4,
   10,
   1,
   37,
   0
  ],
  [
   15,
   809,
   3,
   18,
   0,
   9,
   3,
   1,
   1
  ],
  [
   0,
   2,
   80,
   1,
   0,
   16,
   7,
   5,
   0
  ],
  [
   9,
   2,
   1,
   982,
   24,
   4,
   12,
   2,
   2
  ],
  [
   1,
   0,
   0,
   45,
   1890,
   0,
   0,
   0,
   0
  ],
  [
   32,
   29,
   3,
   156,
   0,
   432,
   16,
   50,
   1
  ],
  [
   0,
   3,
   1,
   2,
   0,
   0,
   166,
   0,
   1
  ],
  [
   10,
   1,
   0,
   13,
   1,
   2,
   1,
   210,
   0
  ],
  [
   0,
   0,
   0,
   0,
   0,
   0,
   2,
   0,
   28
  ]
 ],
 "history": [
  {
   "epoch": 1,
   "train_loss": 0.7519956197043163,
   "val_loss": 0.7169026732444763,
   "val_acc": 0.7491203377902885
  },
  {
   "epoch": 2,
   "train_loss": 0.40862664928540604,
   "val_loss": 0.7418436408042908,
   "val_acc": 0.7628430682617875
  },
  {
   "epoch": 3,
   "train_loss": 0.3054333694419085,
   "val_loss": 0.38761937618255615,
   "val_acc": 0.8708655876143561
  },
  {
   "epoch": 4,
   "train_loss": 0.2709367422518108,
   "val_loss": 0.5517363548278809,
   "val_acc": 0.8293455313159747
  },
  {
   "epoch": 5,
   "train_loss": 0.23964592014728298,
   "val_loss": 0.8279962539672852,
   "val_acc": 0.7565095003518649
  },
  {
   "epoch": 6,
   "train_loss": 0.20765088116473818,
   "val_loss": 0.2738049030303955,
   "val_acc": 0.9088669950738916
  },
  {
   "epoch": 7,
   "train_loss": 0.19236566439769676,
   "val_loss": 0.29709726572036743,
   "val_acc": 0.9004222378606616
  },
  {
   "epoch": 8,
   "train_loss": 0.17549495909590562,
   "val_loss": 0.45410430431365967,
   "val_acc": 0.8613652357494722
  },
  {
   "epoch": 9,
   "train_loss": 0.16534576807796844,
   "val_loss": 0.6080867648124695,
   "val_acc": 0.8275862068965517
  },
  {
   "epoch": 10,
   "train_loss": 0.1424293960213295,
   "val_loss": 0.34127700328826904,
   "val_acc": 0.8909218859957776
  },
  {
   "epoch": 11,
   "train_loss": 0.14454808678254247,
   "val_loss": 0.46040287613868713,
   "val_acc": 0.8638282899366643
  },
  {
   "epoch": 12,
   "train_loss": 0.12273635062922308,
   "val_loss": 0.443820595741272,
   "val_acc": 0.8705137227304715
  },
  {
   "epoch": 13,
   "train_loss": 0.11344325197509986,
   "val_loss": 0.3966221511363983,
   "val_acc": 0.8954961294862772
  },
  {
   "epoch": 14,
   "train_loss": 0.09808856101745371,
   "val_loss": 0.25560489296913147,
   "val_acc": 0.9159042927515834
  },
  {
   "epoch": 15,
   "train_loss": 0.09809395223756892,
   "val_loss": 0.4357040226459503,
   "val_acc": 0.8800140745953554
  }
 ],
 "train_sec": 1671.7609679698944,
 "train_counts": [
  7200,
  3091,
  2000,
  3736,
  6969,
  2587,
  2000,
  2000,
  2000
 ]
}

File: results/exp_failmax.json
{
 "mode": "aug",
 "n_train": 31583,
 "acc": 0.904420045045045,
 "macro_f1": 0.8414268964857414,
 "per_class_recall": {
  "none": 0.946,
  "Center": 0.9755529685681025,
  "Donut": 0.9279279279279279,
  "Edge-Loc": 0.8660886319845857,
  "Edge-Ring": 0.9901859504132231,
  "Loc": 0.6648122392211405,
  "Random": 0.930635838150289,
  "Scratch": 0.4579831932773109,
  "Near-full": 0.9333333333333333
 },
 "confusion": [
  [
   1892,
   27,
   1,
   34,
   5,
   5,
   1,
   35,
   0
  ],
  [
   11,
   838,
   6,
   1,
   1,
   2,
   0,
   0,
   0
  ],
  [
   0,
   2,
   103,
   0,
   1,
   4,
   1,
   0,
   0
  ],
  [
   40,
   2,
   1,
   899,
   46,
   30,
   15,
   2,
   3
  ],
  [
   1,
   0,
   0,
   17,
   1917,
   0,
   1,
   0,
   0
  ],
  [
   65,
   39,
   25,
   51,
   1,
   478,
   11,
   48,
   1
  ],
  [
   2,
   4,
   1,
   4,
   0,
   0,
   161,
   0,
   1
  ],
  [
   76,
   4,
   2,
   7,
   2,
   36,
   2,
   109,
   0
  ],
  [
   0,
   0,
   0,
   0,
   0,
   0,
   2,
   0,
   28
  ]
 ],
 "history": [
  {
   "epoch": 1,
   "train_loss": 1.0005515617932188,
   "val_loss": 0.6448385119438171,
   "val_acc": 0.7779732582688248
  },
  {
   "epoch": 2,
   "train_loss": 0.5944223307436174,
   "val_loss": 0.4718626141548157,
   "val_acc": 0.8377902885292048
  },
  {
   "epoch": 3,
   "train_loss": 0.5095679564338698,
   "val_loss": 0.41623175144195557,
   "val_acc": 0.8578465869106263
  },
  {
   "epoch": 4,
   "train_loss": 0.45059949589912507,
   "val_loss": 0.43038007616996765,
   "val_acc": 0.8413089373680507
  },
  {
   "epoch": 5,
   "train_loss": 0.4022706860591305,
   "val_loss": 0.36457955837249756,
   "val_acc": 0.8754398311048557
  },
  {
   "epoch": 6,
   "train_loss": 0.3677776552383138,
   "val_loss": 0.3562815487384796,
   "val_acc": 0.8793103448275862
  },
  {
   "epoch": 7,
   "train_loss": 0.3411804686696157,
   "val_loss": 0.32764238119125366,
   "val_acc": 0.8831808585503167
  },
  {
   "epoch": 8,
   "train_loss": 0.31273575781194374,
   "val_loss": 0.3174913227558136,
   "val_acc": 0.8877551020408163
  },
  {
   "epoch": 9,
   "train_loss": 0.2897041217570738,
   "val_loss": 0.3029525578022003,
   "val_acc": 0.890570021111893
  },
  {
   "epoch": 10,
   "train_loss": 0.26350917555496767,
   "val_loss": 0.30287685990333557,
   "val_acc": 0.8961998592540464
  },
  {
   "epoch": 11,
   "train_loss": 0.24486016205846706,
   "val_loss": 0.3042896091938019,
   "val_acc": 0.8916256157635468
  },
  {
   "epoch": 12,
   "train_loss": 0.2348747238268164,
   "val_loss": 0.2999320328235626,
   "val_acc": 0.9011259676284307
  },
  {
   "epoch": 13,
   "train_loss": 0.21437238845778997,
   "val_loss": 0.3474031388759613,
   "val_acc": 0.8859957776213934
  },
  {
   "epoch": 14,
   "train_loss": 0.20360932052343064,
   "val_loss": 0.29258379340171814,
   "val_acc": 0.9035890218156228
  },
  {
   "epoch": 15,
   "train_loss": 0.180101685487582,
   "val_loss": 0.3087647557258606,
   "val_acc": 0.8993666432090077
  }
 ],
 "train_sec": 1626.4225478172302,
 "train_counts": [
  7200,
  3091,
  2000,
  3736,
  6969,
  2587,
  2000,
  2000,
  2000
 ]
}

File: results/gradcam_stats_ens.json
[
 {
  "cls": "none",
  "n_correct": 1880,
  "fail_lift": 1.11,
  "boundary_lift": 1.09,
  "cam_on_fail": 0.115,
  "fail_area": 0.106,
  "cam_on_boundary": 0.255,
  "boundary_area": 0.239
 },
 {
  "cls": "Center",
  "n_correct": 815,
  "fail_lift": 0.96,
  "boundary_lift": 0.96,
  "cam_on_fail": 0.229,
  "fail_area": 0.236,
  "cam_on_boundary": 0.351,
  "boundary_area": 0.367
 },
 {
  "cls": "Donut",
  "n_correct": 105,
  "fail_lift": 1.08,
  "boundary_lift": 1.06,
  "cam_on_fail": 0.3,
  "fail_area": 0.289,
  "cam_on_boundary": 0.399,
  "boundary_area": 0.381
 },
 {
  "cls": "Edge-Loc",
  "n_correct": 983,
  "fail_lift": 1.21,
  "boundary_lift": 0.98,
  "cam_on_fail": 0.235,
  "fail_area": 0.186,
  "cam_on_boundary": 0.298,
  "boundary_area": 0.306
 },
 {
  "cls": "Edge-Ring",
  "n_correct": 1899,
  "fail_lift": 1.0,
  "boundary_lift": 1.01,
  "cam_on_fail": 0.149,
  "fail_area": 0.151,
  "cam_on_boundary": 0.282,
  "boundary_area": 0.282
 },
 {
  "cls": "Loc",
  "n_correct": 500,
  "fail_lift": 1.35,
  "boundary_lift": 1.22,
  "cam_on_fail": 0.172,
  "fail_area": 0.146,
  "cam_on_boundary": 0.292,
  "boundary_area": 0.262
 },
 {
  "cls": "Random",
  "n_correct": 164,
  "fail_lift": 1.06,
  "boundary_lift": 1.04,
  "cam_on_fail": 0.512,
  "fail_area": 0.486,
  "cam_on_boundary": 0.689,
  "boundary_area": 0.662
 },
 {
  "cls": "Scratch",
  "n_correct": 193,
  "fail_lift": 1.26,
  "boundary_lift": 1.18,
  "cam_on_fail": 0.115,
  "fail_area": 0.095,
  "cam_on_boundary": 0.257,
  "boundary_area": 0.224
 },
 {
  "cls": "Near-full",
  "n_correct": 28,
  "fail_lift": 1.06,
  "boundary_lift": 0.71,
  "cam_on_fail": 0.936,
  "fail_area": 0.887,
  "cam_on_boundary": 0.198,
  "boundary_area": 0.28
 }
]

File: results/lot_spc.json
{
 "wafers": 811457,
 "wafers_labeled": 172950,
 "lots_total": 46293,
 "lots_charted": 39987,
 "pdbar": 0.0660221548341405,
 "laney_sigma_z": 32.14949552677624,
 "out_classic": 20096,
 "out_laney": 1325,
 "p_lots": 7418,
 "pbar_label": 0.12345319291902788,
 "out_p_label": 938,
 "out_both": 180,
 "shift": {
  "labeled_true_patterned": 0.14755131540907776,
  "labeled_pred_patterned": 0.18468921653657128,
  "unlabeled_pred_patterned": 0.45174915858400927,
  "unlabeled_pred_scratch": 0.23173747507858175,
  "labeled_conf98": 0.6431801098583405,
  "unlabeled_conf98": 0.20304084371823644,
  "labeled_fail_median": 0.1056701030927835,
  "unlabeled_fail_median": 0.05254648342764753
 },
 "tconf": 0.98,
 "runs": [
  {
   "from": 3237,
   "to": 3290,
   "lots": 54,
   "dominant": "Random",
   "die_fail": 0.61
  },
  {
   "from": 44663,
   "to": 44694,
   "lots": 32,
   "dominant": "Random",
   "die_fail": 0.275
  },
  {
   "from": 44718,
   "to": 44744,
   "lots": 27,
   "dominant": "Random",
   "die_fail": 0.411
  },
  {
   "from": 44698,
   "to": 44716,
   "lots": 19,
   "dominant": "Random",
   "die_fail": 0.445
  },
  {
   "from": 22098,
   "to": 22112,
   "lots": 15,
   "dominant": "판별 보류",
   "die_fail": 0.673
  }
 ],
 "dominant_counts": {
  "Random": 330,
  "Center": 318,
  "판별 보류": 184,
  "Edge-Loc": 174,
  "Edge-Ring": 142,
  "Near-full": 115,
  "Donut": 34,
  "Loc": 23,
  "none": 5
 },
 "enrichment": {
  "Center": {
   "all": 0.252,
   "abnormal": 0.247,
   "ratio": 0.981
  },
  "Donut": {
   "all": 0.014,
   "abnormal": 0.026,
   "ratio": 1.824
  },
  "Edge-Loc": {
   "all": 0.232,
   "abnormal": 0.112,
   "ratio": 0.485
  },
  "Edge-Ring": {
   "all": 0.275,
   "abnormal": 0.165,
   "ratio": 0.598
  },
  "Loc": {
   "all": 0.078,
   "abnormal": 0.028,
   "ratio": 0.357
  },
  "Near-full": {
   "all": 0.04,
   "abnormal": 0.152,
   "ratio": 3.842
  },
  "Random": {
   "all": 0.086,
   "abnormal": 0.268,
   "ratio": 3.111
  },
  "Scratch": {
   "all": 0.022,
   "abnormal": 0.001,
   "ratio": 0.037
  }
 },
 "top10": [
  {
   "lot": "lot16650",
   "lot_no": 16650,
   "wafers": 25,
   "die_fail": 0.826,
   "ucl": 0.114,
   "z": 47.1,
   "dominant": "Near-full",
   "dominant_n": 25,
   "uncertain": 0,
   "labeled": 0,
   "cause": "공정 단계 누락, 장비 고장 등 치명적 이상"
  },
  {
   "lot": "lot20280",
   "lot_no": 20280,
   "wafers": 25,
   "die_fail": 0.826,
   "ucl": 0.114,
   "z": 47.1,
   "dominant": "Near-full",
   "dominant_n": 25,
   "uncertain": 0,
   "labeled": 0,
   "cause": "공정 단계 누락, 장비 고장 등 치명적 이상"
  },
  {
   "lot": "lot21570",
   "lot_no": 21570,
   "wafers": 25,
   "die_fail": 0.826,
   "ucl": 0.114,
   "z": 47.1,
   "dominant": "Near-full",
   "dominant_n": 25,
   "uncertain": 0,
   "labeled": 0,
   "cause": "공정 단계 누락, 장비 고장 등 치명적 이상"
  },
  {
   "lot": "lot20283",
   "lot_no": 20283,
   "wafers": 25,
   "die_fail": 0.826,
   "ucl": 0.114,
   "z": 47.1,
   "dominant": "Near-full",
   "dominant_n": 25,
   "uncertain": 0,
   "labeled": 0,
   "cause": "공정 단계 누락, 장비 고장 등 치명적 이상"
  },
  {
   "lot": "lot20284",
   "lot_no": 20284,
   "wafers": 25,
   "die_fail": 0.826,
   "ucl": 0.114,
   "z": 47.1,
   "dominant": "Near-full",
   "dominant_n": 25,
   "uncertain": 0,
   "labeled": 0,
   "cause": "공정 단계 누락, 장비 고장 등 치명적 이상"
  },
  {
   "lot": "lot20282",
   "lot_no": 20282,
   "wafers": 25,
   "die_fail": 0.826,
   "ucl": 0.114,
   "z": 47.1,
   "dominant": "Near-full",
   "dominant_n": 25,
   "uncertain": 0,
   "labeled": 0,
   "cause": "공정 단계 누락, 장비 고장 등 치명적 이상"
  },
  {
   "lot": "lot21575",
   "lot_no": 21575,
   "wafers": 25,
   "die_fail": 0.826,
   "ucl": 0.114,
   "z": 47.1,
   "dominant": "Near-full",
   "dominant_n": 25,
   "uncertain": 0,
   "labeled": 0,
   "cause": "공정 단계 누락, 장비 고장 등 치명적 이상"
  },
  {
   "lot": "lot17476",
   "lot_no": 17476,
   "wafers": 25,
   "die_fail": 0.826,
   "ucl": 0.114,
   "z": 47.1,
   "dominant": "Near-full",
   "dominant_n": 25,
   "uncertain": 0,
   "labeled": 0,
   "cause": "공정 단계 누락, 장비 고장 등 치명적 이상"
  },
  {
   "lot": "lot20994",
   "lot_no": 20994,
   "wafers": 25,
   "die_fail": 0.825,
   "ucl": 0.114,
   "z": 47.1,
   "dominant": "Near-full",
   "dominant_n": 25,
   "uncertain": 0,
   "labeled": 0,
   "cause": "공정 단계 누락, 장비 고장 등 치명적 이상"
  },
  {
   "lot": "lot20991",
   "lot_no": 20991,
   "wafers": 25,
   "die_fail": 0.825,
   "ucl": 0.114,
   "z": 47.1,
   "dominant": "Near-full",
   "dominant_n": 25,
   "uncertain": 0,
   "labeled": 0,
   "cause": "공정 단계 누락, 장비 고장 등 치명적 이상"
  }
 ],
 "by_pattern": [
  {
   "lot": "lot16650",
   "lot_no": 16650,
   "wafers": 25,
   "die_fail": 0.826,
   "ucl": 0.114,
   "z": 47.1,
   "dominant": "Near-full",
   "dominant_n": 25,
   "uncertain": 0,
   "labeled": 0,
   "cause": "공정 단계 누락, 장비 고장 등 치명적 이상"
  },
  {
   "lot": "lot26217",
   "lot_no": 26217,
   "wafers": 25,
   "die_fail": 0.77,
   "ucl": 0.123,
   "z": 36.8,
   "dominant": "Loc",
   "dominant_n": 25,
   "uncertain": 0,
   "labeled": 0,
   "cause": "파티클 덩어리, 국부 결함, 레티클 결함"
  },
  {
   "lot": "lot19862",
   "lot_no": 19862,
   "wafers": 25,
   "die_fail": 0.587,
   "ucl": 0.109,
   "z": 36.7,
   "dominant": "Random",
   "dominant_n": 10,
   "uncertain": 9,
   "labeled": 2,
   "cause": "파티클 오염, 장비·클린룸 오염"
  },
  {
   "lot": "lot7747",
   "lot_no": 7747,
   "wafers": 25,
   "die_fail": 0.633,
   "ucl": 0.152,
   "z": 19.9,
   "dominant": "Donut",
   "dominant_n": 25,
   "uncertain": 0,
   "labeled": 11,
   "cause": "열처리·챔버 온도 분포, 증착 두께 편차"
  },
  {
   "lot": "lot15316",
   "lot_no": 15316,
   "wafers": 9,
   "die_fail": 0.351,
   "ucl": 0.119,
   "z": 16.0,
   "dominant": "Edge-Ring",
   "dominant_n": 7,
   "uncertain": 0,
   "labeled": 0,
   "cause": "스핀 코팅 가장자리, edge bead 제거, 식각 가장자리 마진"
  },
  {
   "lot": "lot2615",
   "lot_no": 2615,
   "wafers": 25,
   "die_fail": 0.699,
   "ucl": 0.201,
   "z": 14.0,
   "dominant": "Edge-Loc",
   "dominant_n": 9,
   "uncertain": 9,
   "labeled": 0,
   "cause": "웨이퍼 핸들링·클램프 접촉, 가장자리 국부 오염"
  },
  {
   "lot": "lot16072",
   "lot_no": 16072,
   "wafers": 25,
   "die_fail": 0.499,
   "ucl": 0.184,
   "z": 11.0,
   "dominant": "Center",
   "dominant_n": 11,
   "uncertain": 11,
   "labeled": 12,
   "cause": "증착·식각 균일도, CMP 중앙부 압력"
  }
 ]
}
